Repository: CrystalVision-Lab/sic-xrt-ml

# SiC XRT ML

승인된 `verified_xrt_dataset/v1` RGB8 128×128 패치의 BPD/TED/TSD 분류 연구 파이프라인. 학습·평가·ONNX 후보 산출을 수행하며 Analyzer 모델을 자동 교체하지 않는다. 입력 데이터 변환·UI 코드는 이 저장소에 포함하지 않는다.

## 설치 및 실행

Python 3.11 이상. CPU 설치 예:

```powershell
python -m venv .venv
.\.venv\Scripts\python.exe -m pip install "torch==2.9.1" --index-url https://download.pytorch.org/whl/cpu
.\.venv\Scripts\python.exe -m pip install -e ".[dev,train]"
.\.venv\Scripts\python.exe -m sic_xrt_ml validate <private-dataset-directory>
.\.venv\Scripts\python.exe -m sic_xrt_ml train <private-dataset-directory> --config configs/patch-baseline.json --output artifacts/<new-run>
.\.venv\Scripts\python.exe -m sic_xrt_ml evaluate <private-dataset-directory> --checkpoint artifacts/<new-run>/checkpoint.pt --output artifacts/<new-evaluation> --existing-bundle <existing-approved-model-directory>
.\.venv\Scripts\python.exe -m sic_xrt_ml export --checkpoint artifacts/<new-run>/checkpoint.pt --evaluation artifacts/<new-evaluation>/evaluation.json --output artifacts/<new-candidate>
```

Linux에서는 `.venv/bin/python`을 사용한다. 현재 실제 승인 데이터가 0개라 실데이터 학습은 NOT_RUN이며 실제 성능 향상은 NOT_VERIFIED다. 준비되지 않은 데이터는 학습·평가를 거부한다. 자동 데이터 다운로드나 업로드는 없다. 서버에서 현재 Dataset usage_status=AVAILABLE을 확인한 관리자가 반출한 자료만 사용한다.

[TD-07 결과·사용 정책](docs/XRT-RESULT-TD-07-TRAINING-EVALUATION.md)에 학습 설정·재개·독립 평가·제약을 기록한다.

File: docs/frozen-wafer-test.md
# 고정 모델의 1회 예약 웨이퍼 시험

`training.final_test.evaluate_frozen_ensemble`는 예약된 한 웨이퍼의 전체 시험 코호트를
고정된 동일 가중치 앙상블로 평가한다. Data Tools `pretest_source_audit` v1의 manifest,
첨부 파일 해시, 학습 점검 수와 연구 평가 가능 상태를 검증한다. 저장소 간 코드 import는 없다.

평가 전 모델 파일, 원본 데이터셋의 보호 해시와 모든 입력 형태를 확인한다. 코호트,
모델/감사 해시, 전처리, 가중치, argmax 규칙을 `frozen_plan.json`으로 먼저 기록한다.
데이터셋 상위의 `final_test_ledger/<cohort SHA256>.json`은 배타적으로 생성되며, 출력
폴더를 바꿔도 같은 코호트를 이 평가기로 다시 실행할 수 없다. 실패 후에도 기록을
남긴다. 이 로컬 방어는 다른 도구나 수동 파일 삭제까지 막는 보안 장치는 아니다.

추론은 augmentation/학습/추가 모델 선택 없이 한 번 실행한다. `test_predictions.json`,
`test_result.json`과 완료 영수증을 저장한다. 기존 데이터셋의 `test_evaluated:false`는
생성 시점의 메타데이터로 보존하고, 평가 여부는 이 시험 기록을 기준으로 판단한다.

이번 로컬 연구 시험: 학습 W1/9, 반복 튜닝 검증 W2, 최초 예약 시험 W8.
고정 모델은 center32 seed 42/43의 같은 가중치 앙상블이다. 1,295개 전체를 평가했다.

| 지표 | 반복 사용 검증 W2 | 최초 시험 W8 |
|---|---:|---:|
| 표본 수 | 360 | 1,295 |
| 정확도 | 97.22% | 95.83% |
| Macro F1 | 0.9420 | 0.6976 |
| BPD 정답/전체 BPD | 26/33 | 4/6 |
| TED→BPD | 2 | 52 |

시험 혼동행렬은 실제 행/예측 열, BPD/TED/TSD 순서로
`[[4,1,1],[52,728,0],[0,0,509]]`이다. BPD 예측 56개 중 맞는 것은 4개이므로
정밀도는 7.14%이다. 전체 정확도만으로 BPD 성능이 좋다고 해석하면 안 된다.
시험 BPD는 6개뿐이며 패치들은 한 웨이퍼에 속하므로 많은 독립 표본으로 간주할 수 없다.

이는 전문가 확정 라벨이 아닌 제공자 ROI 파일명·AI 선별 연구 라벨과의 일치도다.
깨끗한 선별 코호트의 3종 중심 패치 분류이며, 전체 웨이퍼 자동 검출, a~f 세부 유형,
애널링 전후 추적, 길이/각도/깊이 측정 성능은 평가하지 않았다.

시험 결과를 본 이후 모델·임계값·라벨을 재선택하지 않았다. 향후 개선에 W8의 결과를
활용하면 W8은 개발 자료가 되며, 별도의 새로운 독립 시험 자료가 필요하다.
